Repository: MHoutput/1e2ph-spectral

# Summary
PhonoPy postprocessing code to calculate the 1-electron-2-phonon spectral function from first principles, useful for long-range nonlinear electron phonon interaction. The code accompanies the following publications:
- M. Houtput, L. Ranalli, C. Verdi, S. Klimin, S. Ragni, C. Franchini, and J. Tempere, First-principles theory of nonlinear long-range electron-phonon interaction. Phys. Rev. B 111, 184320 (2025). DOI: https://doi.org/10.1103/PhysRevB.111.184320. Open-source article available at https://arxiv.org/abs/2412.09470.
- M. Houtput, I. Zappacosta, W. Wenborn, S. Klimin, S. Poncé, J. Tempere, and C. Franchini, Importance of nonlinear long-range electron-phonon interaction on the carrier mobility of anharmonic halide perovskites. Phys. Rev. B 114, L200301 (2026). DOI: https://doi.org/10.1103/jl6h-yzky. Open-source available at https://arxiv.org/abs/2603.10954

# Basic usage

## Code
- *main.py* reproduces all figures from arXiv:2412.09470. Set recalculate=True to explicitly recalculate the 1-electron-2-phonon spectral functions; otherwise, this data is read from the precalculated *results* directory.
- *minimal_example.py* generates the basic figures for LiF to illustrate the basic usage of the code
- *mobility_plots.py* reproduces all figures from our publication on the SERTA mobility in CsPbI3. Set recalculate=True to explicitly recalculate the 1-electron-2-phonon spectral functions; otherwise, this data is read from the precalculated *results* directory.
- *phonopyReaders.py* contains all functions and classes that interface with the PhonoPy data. See minimal_example.py or main.py for example usage.
- *pathsLabels.py* contains a method that contains information for the high-symmetry paths of cubic Brillouin zones.

## Directories
- *data* contains the relevant output data from PhonoPy, ultimately derived from first-principles calculations in VASP.
- *plots* contains the figures generated by *main.py*.
- *mobility_plots* contains the figures generated by *mobility_plots.py*
- *results* contains .npz files that contain the numerical data of calculated 1-electron-2-phonon spectral functions, which is read by *main.py* and *mobility_plots.py*.

File: data/CsPbI3/Exp_MAPI_THzconductivity_singlecrystal.txt
# THz conductivity mobility in single crystal MAPbI3
# From: C. Xia et al., J. Phys. Chem. Lett. 12, 3607−3617 (2021). DOI: 10.1021/acs.jpclett.1c00619
Temperature (K)		Mobility (cm²/Vs)
75.49284555198233	392.1161825726141
75.48475527695965	383.12586445366526
75.92411944357576	371.3692946058091
80.88656967671571	385.8921161825726
80.85918720740818	355.46334716459194
85.79736661548012	343.01521438450897
85.76376085769360	305.67081604426005
90.71314218502769	305.67081604426005
95.62580611033582	264.8686030428769
100.57207579343037	261.4107883817427
100.55465058568925	242.0470262793914
105.48162807449899	217.15076071922545
105.47789410141161	213.00138312586444
110.41669583833140	201.24481327800828
140.54114604968984	177.04011065006915
150.41874952352944	153.52697095435684
160.30195395700017	136.23789764868604
170.65626132832978	142.46196403872756
180.55813562723745	145.9197786998617
185.48075681411188	116.18257261410793
190.43636142992497	123.0982019363762
200.78444551277560	122.40663900414938
205.29321801579778	132.7800829875519
210.21272755843273	99.58506224066394
230.45646265171212	95.43568464730293
240.35460297753235	94.74412171507612
240.34651270250970	85.75380359612728
245.28842608366898	77.45504840940526
245.73650285415567	75.38035961272476
255.62779756264905	67.08160442600274
270.47282990041185	63.62378976486855
310.06601353254080	61.54910096818804

File: data/CsPbI3/Exp_MAPI_THzconductivity_thinfilm.txt
# THz conductivity mobility in thin film MAPbI3
# From: C. Xia et al., J. Phys. Chem. Lett. 12, 3607−3617 (2021). DOI: 10.1021/acs.jpclett.1c00619
Temperature (K)		Mobility (cm²/Vs)
10.093714285714299	284
20.48581818181819	281.6
30.380051948051957	258.4
40.28259740259742	227.2
50.183480519480526	197.6
60.08353246753248	168.8
69.98358441558443	140.0
80.91179220779222	121.6
90.27158441558441	112.8
101.19064935064935	103.2
110.53797402597405	106.4
120.93007792207794	104
130.29568831168834	89.6
140.6936103896104	81.6
151.09818181818184	67.2
160.9741298701299	61.6
171.35709090909094	68
180.71106493506494	64.8
201.5002597402598	55.2
230.60114285714295	45.6
260.21651948051954	40.8
296.06649350649354	35.2
311.13641558441566	30.4
321.0123636363637	24.8
330.88083116883115	26.4
340.74680519480523	30.4
355.8059220779221	36
370.8883116883118	19.2
